Repository: PanosAssiouras/MyRootPrograms_old

File: Μετρήσεις/MSSD_Measurements/Sensor_320um/CV_measurements/Region_11/backplane_2.txt
CV Measurement
Barcode=33305010000619	DateCV=20151104	TempCV=20.0	HumidityCV=50.0	FluenceCV=	Freq=5000.0

Voltage		Backplane 	StripAll
-5.0000000E+0	2.9300000E-10	0.0000000E+0	2.9300000E-10
-2.4750000E+1	1.2250000E-10	0.0000000E+0	1.2250000E-10
-4.4500000E+1	9.0100000E-11	0.0000000E+0	9.0100000E-11
-6.4250000E+1	7.5000000E-11	0.0000000E+0	7.5000000E-11
-8.4000000E+1	6.5000000E-11	0.0000000E+0	6.5000000E-11
-1.0375000E+2	5.9300000E-11	0.0000000E+0	5.9300000E-11
-1.2350000E+2	5.0200000E-11	0.0000000E+0	5.0200000E-11
-1.4325000E+2	4.7900000E-11	0.0000000E+0	4.7900000E-11
-1.6300000E+2	4.5500000E-11	0.0000000E+0	4.5500000E-11
-1.8275000E+2	4.3400000E-11	0.0000000E+0	4.3400000E-11
-2.0250000E+2	4.1600000E-11	0.0000000E+0	4.1600000E-11
-2.2225000E+2	4.0100000E-11	0.0000000E+0	4.0100000E-11
-2.4200000E+2	3.9100000E-11	0.0000000E+0	3.9100000E-11
-2.6175000E+2	3.9100000E-11	0.0000000E+0	3.9100000E-11
-2.8150000E+2	3.9000000E-11	0.0000000E+0	3.9000000E-11
-3.0125000E+2	3.8800000E-11	0.0000000E+0	3.8800000E-11
-3.2100000E+2	3.9100000E-11	0.0000000E+0	3.9100000E-11
-3.4075000E+2	3.8900000E-11	0.0000000E+0	3.8900000E-11
-3.6050000E+2	3.9300000E-11	0.0000000E+0	3.9300000E-11
-3.8025000E+2	3.9200000E-11	0.0000000E+0	3.9200000E-11
-4.0000000E+2	3.9200000E-11	0.0000000E+0	3.9200000E-11

File: Μετρήσεις/MSSD_Measurements/Sensor_320um/CV_measurements/Region_11/strips_14to12.txt
CV Measurement
Barcode=33305010000619	DateCV=20151103	TempCV=20.0	HumidityCV=50.0	FluenceCV=	Freq=5000.0

Voltage		Strip1		Strip2		Strip3		StripSum 	StripAll
-5.0000000E+0	1.0882000E-11	1.0049000E-11	1.0843000E-11	2.5070000E-11	3.1774000E-11
-2.4750000E+1	7.6360000E-12	6.8510000E-12	7.5860000E-12	1.5007000E-11	2.2073000E-11
-4.4500000E+1	6.9320000E-12	6.2290000E-12	6.8800000E-12	1.2903000E-11	2.0041000E-11
-6.4250000E+1	6.6220000E-12	5.9490000E-12	6.5680000E-12	1.1966000E-11	1.9139000E-11
-8.4000000E+1	6.4280000E-12	5.7790000E-12	6.3710000E-12	1.1378000E-11	1.8578000E-11
-1.0375000E+2	6.2850000E-12	5.6650000E-12	6.2320000E-12	1.0968000E-11	1.8182000E-11
-1.2350000E+2	6.1720000E-12	5.5720000E-12	6.1180000E-12	1.0637000E-11	1.7862000E-11
-1.4325000E+2	6.0850000E-12	5.4970000E-12	6.0240000E-12	1.0368000E-11	1.7606000E-11
-1.6300000E+2	6.0020000E-12	5.4350000E-12	5.9470000E-12	1.0145000E-11	1.7384000E-11
-1.8275000E+2	5.9350000E-12	5.3830000E-12	5.8790000E-12	9.9530000E-12	1.7197000E-11
-2.0250000E+2	5.8750000E-12	5.3360000E-12	5.8180000E-12	9.7810000E-12	1.7029000E-11
-2.2225000E+2	5.8210000E-12	5.2950000E-12	5.7620000E-12	9.6240000E-12	1.6878000E-11
-2.4200000E+2	5.7900000E-12	5.2720000E-12	5.7330000E-12	9.5390000E-12	1.6795000E-11
-2.6175000E+2	5.7840000E-12	5.2670000E-12	5.7260000E-12	9.5200000E-12	1.6777000E-11
-2.8150000E+2	5.7820000E-12	5.2640000E-12	5.7240000E-12	9.5140000E-12	1.6770000E-11
-3.0125000E+2	5.7820000E-12	5.2640000E-12	5.7230000E-12	9.5100000E-12	1.6769000E-11
-3.2100000E+2	5.7800000E-12	5.2630000E-12	5.7210000E-12	9.5060000E-12	1.6764000E-11
-3.4075000E+2	5.7800000E-12	5.2620000E-12	5.7210000E-12	9.5040000E-12	1.6763000E-11
-3.6050000E+2	5.7800000E-12	5.2620000E-12	5.7210000E-12	9.5020000E-12	1.6763000E-11
-3.8025000E+2	5.8100000E-12	5.2620000E-12	5.7190000E-12	9.4990000E-12	1.6791000E-11
-4.0000000E+2	5.7790000E-12	5.2610000E-12	5.7190000E-12	9.5000000E-12	1.6759000E-11

File: Μετρήσεις/MSSD_Measurements/Sensor_320um/CV_measurements/Region_11/strips_18to16.txt
CV Measurement
Barcode=33305010000619	DateCV=20151103	TempCV=20.0	HumidityCV=50.0	FluenceCV=	Freq=5000.0

Voltage		Strip1		Strip2		Strip3		StripSum 	StripAll
-5.0000000E+0	1.0875000E-11	1.0021000E-11	1.0810000E-11	2.4990000E-11	3.1706000E-11
-2.4750000E+1	7.6290000E-12	6.8320000E-12	7.5610000E-12	1.4956000E-11	2.2022000E-11
-4.4500000E+1	6.9220000E-12	6.2180000E-12	6.8660000E-12	1.2868000E-11	2.0006000E-11
-6.4250000E+1	6.6150000E-12	5.9440000E-12	6.5600000E-12	1.1943000E-11	1.9119000E-11
-8.4000000E+1	6.4180000E-12	5.7750000E-12	6.3660000E-12	1.1361000E-11	1.8559000E-11
-1.0375000E+2	6.2820000E-12	5.6640000E-12	6.2300000E-12	1.0959000E-11	1.8176000E-11
-1.2350000E+2	6.1690000E-12	5.5710000E-12	6.1170000E-12	1.0630000E-11	1.7857000E-11
-1.4325000E+2	6.0770000E-12	5.4970000E-12	6.0240000E-12	1.0365000E-11	1.7598000E-11
-1.6300000E+2	6.0000000E-12	5.4360000E-12	5.9470000E-12	1.0144000E-11	1.7383000E-11
-1.8275000E+2	5.9410000E-12	5.3850000E-12	5.8800000E-12	9.9540000E-12	1.7206000E-11
-2.0250000E+2	5.8830000E-12	5.3370000E-12	5.8200000E-12	9.7840000E-12	1.7040000E-11
-2.2225000E+2	5.8210000E-12	5.2960000E-12	5.7660000E-12	9.6300000E-12	1.6883000E-11
-2.4200000E+2	5.7900000E-12	5.2730000E-12	5.7350000E-12	9.5400000E-12	1.6798000E-11
-2.6175000E+2	5.7830000E-12	5.2670000E-12	5.7280000E-12	9.5200000E-12	1.6778000E-11
-2.8150000E+2	5.7810000E-12	5.2650000E-12	5.7260000E-12	9.5140000E-12	1.6772000E-11
-3.0125000E+2	5.7800000E-12	5.2650000E-12	5.7240000E-12	9.5090000E-12	1.6769000E-11
-3.2100000E+2	5.7990000E-12	5.2650000E-12	5.7220000E-12	9.5070000E-12	1.6786000E-11
-3.4075000E+2	5.7780000E-12	5.2630000E-12	5.7220000E-12	9.5040000E-12	1.6763000E-11
-3.6050000E+2	5.7780000E-12	5.2630000E-12	5.7210000E-12	9.5020000E-12	1.6762000E-11
-3.8025000E+2	5.8080000E-12	5.2630000E-12	5.7200000E-12	9.5010000E-12	1.6791000E-11
-4.0000000E+2	5.7780000E-12	5.2610000E-12	5.7200000E-12	9.4980000E-12	1.6759000E-11

File: Μετρήσεις/MSSD_Measurements/Sensor_320um/CV_measurements/Region_11/strips_22to20.txt
CV Measurement
Barcode=33305010000619	DateCV=20151103	TempCV=20.0	HumidityCV=50.0	FluenceCV=	Freq=5000.0

Voltage		Strip1		Strip2		Strip3		StripSum 	StripAll
-5.0000000E+0	1.0981000E-11	1.0061000E-11	1.0885000E-11	2.5220000E-11	3.1927000E-11
-2.4750000E+1	7.7140000E-12	6.8610000E-12	7.6120000E-12	1.5126000E-11	2.2187000E-11
-4.4500000E+1	6.9740000E-12	6.2310000E-12	6.8840000E-12	1.2954000E-11	2.0089000E-11
-6.4250000E+1	6.6130000E-12	5.9390000E-12	6.5570000E-12	1.1937000E-11	1.9109000E-11
-8.4000000E+1	6.4190000E-12	5.7730000E-12	6.3640000E-12	1.1359000E-11	1.8556000E-11
-1.0375000E+2	6.2830000E-12	5.6630000E-12	6.2280000E-12	1.0957000E-11	1.8174000E-11
-1.2350000E+2	6.1690000E-12	5.5700000E-12	6.1140000E-12	1.0628000E-11	1.7853000E-11
-1.4325000E+2	6.0770000E-12	5.4960000E-12	6.0230000E-12	1.0362000E-11	1.7596000E-11
-1.6300000E+2	5.9990000E-12	5.4360000E-12	5.9460000E-12	1.0142000E-11	1.7381000E-11
-1.8275000E+2	5.9410000E-12	5.3840000E-12	5.8790000E-12	9.9500000E-12	1.7204000E-11
-2.0250000E+2	5.8740000E-12	5.3370000E-12	5.8190000E-12	9.7790000E-12	1.7030000E-11
-2.2225000E+2	5.8190000E-12	5.2950000E-12	5.7640000E-12	9.6260000E-12	1.6878000E-11
-2.4200000E+2	5.7870000E-12	5.2720000E-12	5.7320000E-12	9.5350000E-12	1.6791000E-11
-2.6175000E+2	5.7800000E-12	5.2670000E-12	5.7250000E-12	9.5140000E-12	1.6772000E-11
-2.8150000E+2	5.7780000E-12	5.2640000E-12	5.7240000E-12	9.5080000E-12	1.6766000E-11
-3.0125000E+2	5.7770000E-12	5.2640000E-12	5.7220000E-12	9.5040000E-12	1.6763000E-11
-3.2100000E+2	5.7760000E-12	5.2630000E-12	5.7210000E-12	9.5010000E-12	1.6760000E-11
-3.4075000E+2	5.7750000E-12	5.2630000E-12	5.7190000E-12	9.4990000E-12	1.6757000E-11
-3.6050000E+2	5.7760000E-12	5.2620000E-12	5.7190000E-12	9.4970000E-12	1.6757000E-11
-3.8025000E+2	5.7750000E-12	5.2610000E-12	5.7190000E-12	9.4950000E-12	1.6755000E-11
-4.0000000E+2	5.7750000E-12	5.2600000E-12	5.7190000E-12	9.4940000E-12	1.6754000E-11
